Repository: yoshiharuyamashita/haruyama.studio

# https://haruyama.studio

File: content/blog/2021-02-20-bisque-firings/index.md
---
title: "Bisque firings"
date: 2021-02-20T15:37:43Z
draft: false
description: "A record of bisque firing schedules I have used with Northern Kilns Little Chief."
author: "Yoshiharu Yamashita"
image: ""
categories: ["Pottery"]
tags: ["Firing"]
---

Below is a record of bisque firing schedules I have used with my electric kiln.

My kiln controller splits the firing into segements. They consist of

- a heating ramp (&deg;C/h)
- a target temperature (&deg;C)
- a soak period (h.mm)

### :fire: Normal speed

{{< bootstrap-table table_class="table table-striped table-bordered" >}}
|                 | Segment 1 | Segment 2 |     |
|-----------------|-----------|-----------|-----|
| Ramp (&deg;C/h) | 95        | 120       | End |
| Temp (&deg;C)   | 700       | 980       |     |
| Soak (h.mm)     | 0.00      | 0.20      |     |
{{< /bootstrap-table >}}

{{< img src="normal-bisque-firing.png" >}}

Notes:

- Put bung in at 600&deg;C
- Open kiln when temperature is below 50&deg;C
- Using a soak to achieve a 'greener' firing option in which energy and wear and tear on the kiln is less
