Repository: yoshiharuyamashita/haruyama.studio

# https://haruyama.studio

File: content/blog/2021-02-07-firing-schedules-with-northern-kilns-little-chief/index.md
---
title: "Firing schedules with Northern Kilns Little Chief"
date: 2021-02-07T12:50:14Z
draft: false
description: "A record of firing schedules I have used with Northern Kilns Little Chief."
author: "Yoshiharu Yamashita"
image: "20210124_070420.jpg"
categories: ["Pottery"]
tags: ["Firing"]
---

Below is a record of firing schedules I have used with my kiln.

### :fire: Regular bisque firing

{{< bootstrap-table table_class="table table-striped table-bordered" >}}
|                 | Segment 1 | Segment 2 |     |
|-----------------|-----------|-----------|-----|
| Ramp (&deg;C/h) | 95        | 120       | End |
| Temp (&deg;C)   | 700       | 980       |     |
| Soak (h.mm)     | 0.00      | 0.20      |     |
{{< /bootstrap-table >}}

{{< img src="regular-bisque-firing.png" >}}

Notes:

- Put bung in at 600&deg;C
- Open kiln when temperature is below 50&deg;C
- Using a soak to achieve a 'greener' firing option in which energy and wear and tear on the kiln is less

### :fire: Normal speed low earthenware glaze firing

{{< bootstrap-table table_class="table table-striped table-bordered" >}}
|                 | Segment 1 | Segment 2 | Segment 3 |     |
|-----------------|-----------|-----------|-----------|-----|
| Ramp (&deg;C/h) | 120       | 150       | 80        | End |
| Temp (&deg;C)   | 700       | 950       | 1020      |     |
| Soak (h.mm)     | 0.00      | 0.00      | 0.20      |     |
{{< /bootstrap-table >}}

{{< img src="normal-speed-low-earthenware-glaze-firing.png" >}}

Notes:

- Leave bung in from start to finish
- Open kiln when temperature is below 50&deg;C
- Using a soak to achieve a 'greener' firing option in which energy and wear and tear on the kiln is less

### :fire: Slow more cautious stoneware firing

{{< bootstrap-table table_class="table table-striped table-bordered" >}}
|                 | Segment 1 | Segment 2 | Segment 3 |     |
|-----------------|-----------|-----------|-----------|-----|
| Ramp (&deg;C/h) | 100       | 120       | 80        | End |
| Temp (&deg;C)   | 680       | 1160      | 1220      |     |
| Soak (h.mm)     | 0.00      | 0.00      | 0.40      |     |
{{< /bootstrap-table >}}

{{< img src="slow-more-cautious-stoneware-firing.png" >}}

Notes:

- Leave bung in from start to finish
- Open kiln when temperature is below 50&deg;C
- Using a soak to achieve a 'greener' firing option in which energy and wear and tear on the kiln is less
