Repository: yoshiharuyamashita/haruyama.studio

# https://haruyama.studio

File: content/blog/2021-02-20-stoneware-glaze-firings/index.md
---
title: "Stoneware glaze firings"
date: 2021-02-20T15:45:57Z
draft: false
description: "A record of stoneware glaze firing schedules I have used with Northern Kilns Little Chief."
author: "Yoshiharu Yamashita"
image: ""
categories: ["Pottery"]
tags: ["Firing"]
---

Below is a record of stoneware glaze firing schedules I have used with my electric kiln.

My kiln controller splits the firing into segements. They consist of

- a heating ramp (&deg;C/h)
- a target temperature (&deg;C)
- a soak period (h.mm)

### :fire: Slow more cautious

{{< bootstrap-table table_class="table table-striped table-bordered" >}}
|                 | Segment 1 | Segment 2 | Segment 3 |     |
|-----------------|-----------|-----------|-----------|-----|
| Ramp (&deg;C/h) | 100       | 120       | 80        | End |
| Temp (&deg;C)   | 680       | 1160      | 1220      |     |
| Soak (h.mm)     | 0.00      | 0.00      | 0.40      |     |
{{< /bootstrap-table >}}

{{< img src="slow-more-cautious-stoneware-firing.png" >}}

Notes:

- Leave bung in from start to finish
- Open kiln when temperature is below 50&deg;C
- Using a soak to achieve a 'greener' firing option in which energy and wear and tear on the kiln is less
