Repository: yoshiharuyamashita/haruyama.studio

# https://haruyama.studio

File: content/blog/2022/northern-kilns-little-chief-firing-log-17-stoneware-glaze/index.md
---
title: "Firing log #17 - stoneware glaze"
date: 2022-01-01T12:02:13Z
draft: false
description: "Northern kilns little chief firing log"
summary: Normal speed (mid) stoneware glaze firing
author: "Yoshiharu Yamashita"
image: "20220101_110318.jpg"
categories: ["Pottery"]
tags: ["Electric kiln firing log", "Northern kilns little chief firing log", "Firing log", "Stoneware glaze firing"]
comment: true
---

- Thursday 30 December 2021 - end of year glaze test firing :fire:
- All stoneware test pieces
- Sibelco scandi throwing clay from [Hot Clay](https://www.hot-clay.com/sibelce-scandi-throwing.html) (3 cups and 1 vase)
- Vitraclay white throwing clay from [Hot Clay](https://www.hot-clay.com/vitraclay-premium-white-throwing-clay-high-fire.html) (2 cups and 2 vases)
- Sibelco smooth textured black clay from [Hot Clay](https://www.hot-clay.com/sibelco-smooth-textured-black.html) (2 cups and 2 vases)
- Kiln = [Little Chief](https://northernkilns.com/product/northern-kilns-little-chief/)
- Programme = [Normal speed (mid)]({{< ref "/blog/2021/stoneware-glaze-firings/index.md#-normal-speed-mid" >}}) but with **20 min soak instead of 40 mins**
- Didn't bother recording detailed timing info

{{< bootstrap-table table_class="table table-striped table-bordered" >}}
| Date/Time        | Temperature | Event      |
|------------------|-------------|------------|
| 30/12/2021 21:12 | 24&deg;C    | Start kiln |
| 01/01/2022 11:00 | 50&deg;C    | Open kiln  |
{{< /bootstrap-table >}}

{{< img-slider dir="images/*" >}}

- Combination of black clay and almond milk glaze is :thumbsup:

File: content/blog/2022/northern-kilns-little-chief-firing-log-18-stoneware-glaze/index.md
---
title: "Firing log #18 - stoneware glaze"
date: 2022-01-04T16:09:03Z
draft: false
description: "Northern kilns little chief firing log"
summary: Normal speed (mid) stoneware glaze firing
author: "Yoshiharu Yamashita"
image: "20220109_113042.jpg"
categories: ["Pottery"]
tags: ["Electric kiln firing log", "Northern kilns little chief firing log", "Firing log", "Stoneware glaze firing"]
comment: true
tweet: ""
---

- Sunday 02 January 2022 - first firing of the year :fire:
- All stoneware test pieces
- Sibelco scandi throwing clay from [Hot Clay](https://www.hot-clay.com/sibelce-scandi-throwing.html) (6 cups)
- Sibelco smooth textured black clay from [Hot Clay](https://www.hot-clay.com/sibelco-smooth-textured-black.html) (6 cups and 3 vases)
- Vitraglaze stoneware glaze - [Island Turquoise](https://www.hot-clay.com/vitraglaze-stoneware-glaze-island-turquoise.html) and [Almond Milk](https://www.hot-clay.com/vitraglaze-stoneware-glaze-almond-milk.html)
- Kiln = [Little Chief](https://northernkilns.com/product/northern-kilns-little-chief/)
- Programme = [Normal speed (mid)]({{< ref "/blog/2021/stoneware-glaze-firings/index.md#-normal-speed-mid" >}}) but with **20 min soak instead of 40 mins**
- Didn't bother recording detailed timing info

{{< bootstrap-table table_class="table table-striped table-bordered" >}}
| Date/Time        | Temperature | Event      |
|------------------|-------------|------------|
| 02/01/2022 20:53 | 19&deg;C    | Start kiln |
| 04/01/2022 09:12 | 82&deg;C    | Open kiln vent hole  |
| 04/01/2022 15:05 | 50&deg;C    | Open kiln  |
{{< /bootstrap-table >}}

{{< img-slider dir="images/*" >}}

- Had to dip 2 or 3 times to get the turquoise colour
- Perhaps I should apply almond milk glaze more thinly (both inside and outside)

File: content/blog/2022/northern-kilns-little-chief-firing-log-22-stoneware-glaze/index.md
---
title: "Firing log #22 - stoneware glaze"
date: 2022-05-13T16:09:03Z
draft: false
description: "Northern kilns little chief firing log"
summary: Normal speed (mid) stoneware glaze firing
author: "Yoshiharu Yamashita"
image: "images/20220516_175936-min.jpg"
categories: ["Pottery"]
tags: ["Electric kiln firing log", "Northern kilns little chief firing log", "Firing log", "Stoneware glaze firing"]
comment: true
tweet: ""
---

- Friday 13 May 2022
- 7 stoneware unglazed plant pots (all with crackly surface except one)
- [Sibelco smooth textured black clay](https://www.hot-clay.com/sibelco-smooth-textured-black.html) (x2 one with white stoneware slip and one without)
- [Sibelco scandi throwing clay](https://www.hot-clay.com/sibelce-scandi-throwing.html) (x1 grey non-crackly)
- [Sibelco spotted throwing clay](https://www.hot-clay.com/sibelco-spotted-throwing.html) (x1 spotted)
- [Buff stoneware clay](http://www.commercialclay.co.uk/) (x2 with white stoneware slip)
- Random mixture of above clay types (x1 frontmost with white stoneware slip)
- [White throwing clay](https://www.hot-clay.com/white-throwing-clay.html) slurry used as slip
- Kiln = [Little Chief](https://northernkilns.com/product/northern-kilns-little-chief/)
- Programme (7) = [Normal speed (mid)]({{< ref "/blog/2021/stoneware-glaze-firings/index.md#-normal-speed-mid" >}}) but with **20 min soak instead of 40 mins**
- Start kiln -> open kiln = 1 day 20 hours 41 minutes

{{< bootstrap-table table_class="table table-striped table-bordered" >}}
| Date/Time       | Temperature (&deg;C) | Event      |
|-----------------|----------------------|------------|
| 20:23           | 22                   | Start kiln |
| 06:50 (+1 day)  | 1150                 |            |
| 11:25           | 604                  |            |
| 20:25           | 246                  |            |
| 06:41 (+2 days) | 102                  |            |
| 10:13           | 78                   |            |
| 12:33           | 66                   |            |
| 17:04           | 50                   | Open kiln  |
{{< /bootstrap-table >}}

{{< img-slider dir="images/*" >}}

- All good
- My first stoneware firing of unglazed pots

File: content/blog/2022/northern-kilns-little-chief-firing-log-24-stoneware-glaze/index.md
---
title: "Firing log #24 - stoneware glaze"
date: 2022-05-28T16:09:03Z
draft: false
description: "Northern kilns little chief firing log"
summary: Normal speed (mid) stoneware glaze firing
author: "Yoshiharu Yamashita"
image: "images/20220528_123838-min.jpg"
categories: ["Pottery"]
tags: ["Electric kiln firing log", "Northern kilns little chief firing log", "Firing log", "Stoneware glaze firing"]
comment: true
tweet: ""
---

- Saturday 28 May 2022
- All stoneware (7 plant pots and 2 cups)
- Kiln = [Little Chief](https://northernkilns.com/product/northern-kilns-little-chief/)
- Programme (7) = [Normal speed (mid)]({{< ref "/blog/2021/stoneware-glaze-firings/index.md#-normal-speed-mid" >}}) but with **20 min soak instead of 40 mins**
- Start kiln -> end of programme = 10 hours 18 minutes
- Start kiln -> open kiln = 1 day 20 hours 17 minutes

{{< bootstrap-table table_class="table table-striped table-bordered" >}}
| Time            | Temperature (&deg;C) | Event                 | Duration |
|-----------------|----------------------|-----------------------|----------|
| 12:41           | 29                   | Start kiln            |          |
| 18:16           | 700                  | End of segment 1      | 05:35    |
| 21:51           | 1160                 | End of segment 2      | 03:35    |
| 22:39           | 1220                 | Start of 30 min soak  | 00:48    |
| 22:59           | 1220                 | End of segment 3      | 00:20    |
| 08:58 (+2 days) | 50                   | Open kiln             | 34:00    |
{{< /bootstrap-table >}}

{{< img-slider dir="images/*" >}}

### Plant pots

- That blue rim wasn't a good idea!
- White kiln wash was visible on the rim of the black pot which was fired upside down.

### Cups

- The rim was too sharp (chip too easily) - sand it down better next time.

File: content/blog/2022/northern-kilns-little-chief-firing-log-26-stoneware-glaze/index.md
---
title: "Firing log #26 - stoneware glaze"
date: 2022-06-10T00:00:00Z
draft: false
description: "Northern kilns little chief firing log"
summary: Normal speed (mid) stoneware glaze firing
author: "Yoshiharu Yamashita"
image: "images/20220612_101605-min.jpg"
categories: ["Pottery"]
tags: ["Electric kiln firing log", "Northern kilns little chief firing log", "Firing log", "Stoneware glaze firing"]
comment: true
tweet: ""
---

- Friday 10 June 2022
- All stoneware (7 plant pots)
- [Sibelco chocolate speckle clay](https://www.hot-clay.com/sibelco-chocolate-speckle-stoneware.html) (x1 spotted)
- [Buff stoneware clay](http://www.commercialclay.co.uk/) (x2 with white stoneware slip and without)
- Random mixture of multiple stoneware clay types (x4)
- [White throwing clay](https://www.hot-clay.com/white-throwing-clay.html) slurry used as slip
- Kiln = [Little Chief](https://northernkilns.com/product/northern-kilns-little-chief/)
- Programme (7) = [Normal speed (mid)]({{< ref "/blog/2021/stoneware-glaze-firings/index.md#-normal-speed-mid" >}}) but with **20 min soak instead of 40 mins**
- Start kiln -> end of programme = 10 hours 32 minutes
- Start kiln -> open kiln = 1 day 21 hours 16 minutes

{{< bootstrap-table table_class="table table-striped table-bordered" >}}
| Time            | Temperature (&deg;C) | Event                 | Duration |
|-----------------|----------------------|-----------------------|----------|
| 10:35           | 31                   | Start kiln            |          |
| 16:09           | 700                  | End of segment 1      | 05:34    |
| ??:??           | 1160                 | End of segment 2      | ??:??    |
| 20:47           | 1220                 | Start of 30 min soak  | ??:??    |
| 21:07           | 1220                 | End of segment 3      | 00:20    |
| 07:51 (+2 days) | 50                   | Open kiln             | 34:44    |
{{< /bootstrap-table >}}

{{< img-slider dir="images/*" >}}

- All good
- No glazes applied - perhaps try [Normal speed (low)]({{< ref "/blog/2021/stoneware-glaze-firings/index.md#-normal-speed-low" >}}) next time? :thinking:
- Would be nicer without the white stoneware slip if using buff clay? :thinking:

File: content/blog/2022/northern-kilns-little-chief-firing-log-29-stoneware-glaze/index.md
---
title: "Firing log #29 - stoneware glaze"
date: 2022-08-19T00:00:00Z
draft: false
description: "Northern kilns little chief firing log"
summary: Normal speed (mid) stoneware glaze firing
author: "Yoshiharu Yamashita"
image: "images/20220821_101424-min.jpg"
categories: ["Pottery"]
tags: ["Electric kiln firing log", "Northern kilns little chief firing log", "Firing log", "Stoneware glaze firing"]
comment: true
tweet: ""
---

- Friday 19 August 2022
- Stoneware (10 plant pots and 5 coffee cups)
- [Vitraclay toasted clay](https://www.hot-clay.com/vitraclay-toasted-clay-low-high-fire.html) (buff plant pots and coffee cups)
- [Sibelco Scandi throwing clay](https://www.hot-clay.com/sibelce-scandi-throwing.html) (grey plant pots)
- [Sibelco chocolate speckle clay](https://www.hot-clay.com/sibelco-chocolate-speckle-stoneware.html) (yellow buff plant pot)
- Glazes on coffee cups (from top left to bottom right):
  - [Vitraglaze Oxide Green](https://www.hot-clay.com/vitraglaze-stoneware-glaze-oxide-green.html)
  - [Vitraglaze Rusty Mottle](https://www.hot-clay.com/vitraglaze-stoneware-glaze-rusty-mottle.html)
  - [Vitraglaze Almond Milk](https://www.hot-clay.com/vitraglaze-stoneware-glaze-almond-milk.html)
  - [Vitraglaze Lagoon Blue](https://www.hot-clay.com/vitraglaze-stoneware-glaze-lagoon-blue.html)
  - [Vitraglaze Island Turquoise](https://www.hot-clay.com/catalog/product/view/id/5553/s/vitraglaze-stoneware-glaze-island-turquoise/category/364/)
- Kiln = [Little Chief](https://northernkilns.com/product/northern-kilns-little-chief/)
- Programme (7) = [Normal speed (mid)]({{< ref "/blog/2021/stoneware-glaze-firings/index.md#-normal-speed-mid" >}}) but with **20 min soak instead of 40 mins**
- Start kiln -> end of programme = 10 hours 55 minutes
- Start kiln -> open kiln = 1 days 23 hours 12 minutes
- Total electric kiln firing cost = &pound;19.51

{{< bootstrap-table table_class="table table-striped table-bordered" >}}
| Time            | Temperature (&deg;C) | Event                | Duration | Cost (&pound;) |
|-----------------|----------------------|----------------------|----------|----------------|
| 05:45           | 23                   | Start kiln           |          |  0.58          |
| 11:23           | 700                  | End of segment 1     | 05:38    | 15.74          |
| 15:33           | 1160                 | End of segment 2     | 04:10    | 19.13          |
| 16:20           | 1220                 | Start of 20 min soak | 00:47    |                |
| 16:40           | 1220                 | End of segment 3     | 00:20    | 20.09          |
| 07:40 (+2 days) | 49                   | Open kiln            | 39:00    |                |
{{< /bootstrap-table >}}

{{< img-slider dir="images/*" >}}

- 2 plant pots fused together and had to break the inner one :sob:
- My first ever coffee cups with handles :fire:

File: content/blog/2023/northern-kilns-little-chief-firing-log-44-stoneware-glaze/index.md
---
title: "Firing log #44 - stoneware glaze"
date: 2023-08-17T00:00:00Z
draft: false
description: "Northern kilns little chief firing log"
summary: Normal speed (mid) stoneware glaze firing
author: "Yoshiharu Yamashita"
image: "images/20230819_112926-min.jpg"
categories: ["Pottery"]
tags: ["Electric kiln firing log", "Northern kilns little chief firing log", "Firing log", "Stoneware glaze firing"]
comment: true
---

- Thursday 17 August 2023
- Stoneware (13 pieces)
- [Sibelco Scandi Throwing Clay](https://www.hot-clay.com/sibelce-scandi-throwing.html)
- [Sibelco Smooth Textured Black Clay](https://www.hot-clay.com/sibelco-smooth-textured-black.html)
- [Vitraglaze Almond Milk](https://www.hot-clay.com/vitraglaze-stoneware-glaze-almond-milk.html)
- [Vitraglaze Island Turquoise](https://www.hot-clay.com/catalog/product/view/id/5553/s/vitraglaze-stoneware-glaze-island-turquoise/category/364/)
- Kiln = [Little Chief](https://northernkilns.com/products/little-chief)
- Programme (7) = [Normal speed (mid)]({{< ref "/blog/2021/stoneware-glaze-firings/index.md#-normal-speed-mid" >}}) but with **20 min soak instead of 40 mins**
- Total electric kiln firing cost = about &pound;21.00

{{< bootstrap-table table_class="table table-striped table-bordered" >}}
| Time            | Temperature (&deg;C) | Event                | Duration | Cost (&pound;) |
|-----------------|----------------------|----------------------|----------|----------------|
| 13:06           | 31                   | Start kiln           |          |  1.32          |
| 18:41           | 700                  | End of segment 1     | 05:35    | 17.02          |
| 22:46           | 1160                 | End of segment 2     | 04:05    | 20.70          |
| ??:??           | 1220                 | Start of 20 min soak | ??:??    |                |
| ??:??           | 1220                 | End of segment 3     | ??:??    | ??.??          |
{{< /bootstrap-table >}}

{{< img-slider dir="images/*" >}}

- Favourite 1 = Turquoise x Black plant conver
- Favourite 2 = Turquoise x Scandi ichirinzashi vase
- Favourite 3 = Almond Milk x Scandi ichirinzashi vase
- Glaze with Turquoise first and then Almond Milk on top produced nice result on black clay (also experiment with Almond Milk first and then Turquoise on top)
- Slip on black clay (one plant pot and vase) -> not so keen :unamused:
- Turquoise didn't quite work on some pots (perhaps I didn't apply it evenly or thickly enough) :confused:

File: content/blog/2023/northern-kilns-little-chief-firing-log-45-stoneware-glaze/index.md
---
title: "Firing log #45 - stoneware glaze"
date: 2023-08-29T00:00:00Z
draft: false
description: "Northern kilns little chief firing log"
summary: Normal speed (mid) stoneware glaze firing
author: "Yoshiharu Yamashita"
image: "images/20230903_112648-min.jpg"
categories: ["Pottery"]
tags: ["Electric kiln firing log", "Northern kilns little chief firing log", "Firing log", "Stoneware glaze firing"]
comment: true
---

- Wednesday 29 August 2023
- Stoneware (13 cups, 6 vases and 1 utility pot)
- [Sibelco Scandi Throwing Clay](https://www.hot-clay.com/sibelce-scandi-throwing.html)
- [Sibelco Smooth Textured Black Clay](https://www.hot-clay.com/sibelco-smooth-textured-black.html)
- [Sibelco Spotted Throwing Clay](https://www.hot-clay.com/sibelco-spotted-throwing.html)
- [Sibelco Chocolate Speckle Clay](https://www.hot-clay.com/sibelco-chocolate-speckle-stoneware.html)
- [Vitraglaze Almond Milk](https://www.hot-clay.com/vitraglaze-stoneware-glaze-almond-milk.html)
- [Vitraglaze Island Turquoise](https://www.hot-clay.com/catalog/product/view/id/5553/s/vitraglaze-stoneware-glaze-island-turquoise/category/364/)
- Kiln = [Little Chief](https://northernkilns.com/products/little-chief)
- Programme (7) = [Normal speed (mid)]({{< ref "/blog/2021/stoneware-glaze-firings/index.md#-normal-speed-mid" >}}) but with **20 min soak instead of 40 mins**
- Total electric kiln firing cost = about &pound;??.??

{{< bootstrap-table table_class="table table-striped table-bordered" >}}
| Time            | Temperature (&deg;C) | Event                | Duration | Cost (&pound;) |
|-----------------|----------------------|----------------------|----------|----------------|
| 20:00           | 20                   | Start kiln           |          | ??.??          |
| ??:??           | 700                  | End of segment 1     | ??.??    | ??.??          |
| ??:??           | 1160                 | End of segment 2     | ??.??    | ??.??          |
| ??:??           | 1220                 | Start of 20 min soak | ??:??    |                |
| 07:18           | 1220                 | End of segment 3     | ??:??    | ??:??          |
{{< /bootstrap-table >}}

{{< img-slider dir="images/*" >}}

- Most cups were unsuccessful :cry:
- 3 small vases were fine :thumbsup: but not so with the bigger ones :unamused:
- Sibelco Spotted Throwing Clay with Almond Milk => like it :yum:
- Sibelco Chocolate Speckle Clay with Almond Milk => too spotty for my liking :unamused:
- Sibelco Spotted Throwing Clay with Island Turquoise => don't do it :sob:
- Sibelco Chocolate Speckle Clay with Island Turquoise => don't do it :sob:

File: content/blog/2023/northern-kilns-little-chief-firing-log-46-stoneware-glaze/index.md
---
title: "Firing log #46 - stoneware glaze"
date: 2023-10-11T00:00:00Z
draft: false
description: "Northern kilns little chief firing log"
summary: Normal speed (mid) stoneware glaze firing
author: "Yoshiharu Yamashita"
image: "images/20231013_125121-min.jpg"
categories: ["Pottery"]
tags: ["Electric kiln firing log", "Northern kilns little chief firing log", "Firing log", "Stoneware glaze firing", "Experiment"]
comment: true
tweet: ""
---

- Wednesday 11 October 2023
- Experiment to see if single firing works for bone dry plant pots
- Stoneware (6 pieces)
- [Sibelco Scandi Throwing Clay](https://www.hot-clay.com/sibelce-scandi-throwing.html)
- [Sibelco Smooth Textured Black Clay](https://www.hot-clay.com/sibelco-smooth-textured-black.html)
- [Sibelco Spotted Throwing Clay](https://www.hot-clay.com/sibelco-spotted-throwing.html)
- [Vitraglaze Almond Milk](https://www.hot-clay.com/vitraglaze-stoneware-glaze-almond-milk.html)
- [Vitraglaze Island Turquoise](https://www.hot-clay.com/catalog/product/view/id/5553/s/vitraglaze-stoneware-glaze-island-turquoise/category/364/)
- Kiln = [Little Chief](https://northernkilns.com/products/little-chief)
- Programme (7) = [Normal speed (mid)]({{< ref "/blog/2021/stoneware-glaze-firings/index.md#-normal-speed-mid" >}}) but with **20 min soak instead of 40 mins**
- Total electric kiln firing cost = about &pound;??.??

{{< bootstrap-table table_class="table table-striped table-bordered" >}}
| Time            | Temperature (&deg;C) | Event                | Duration | Cost (&pound;) |
|-----------------|----------------------|----------------------|----------|----------------|
| 06:32           | 19                   | Start kiln           |          | ??.??          |
| ??:??           | 700                  | End of segment 1     | ??.??    | ??.??          |
| ??:??           | 1160                 | End of segment 2     | ??.??    | ??.??          |
| ??:??           | 1220                 | Start of 20 min soak | ??:??    |                |
| ??:??           | 1220                 | End of segment 3     | ??:??    | ??.??          |
{{< /bootstrap-table >}}

{{< img-slider dir="images/*" >}}

- Black plant pot with Almond Milk (left) => will do this again :thumbsup:
- Black plant pot with Turquoise (middle) => colour didn't show up well :unamused:
- Black plant pot with Turquoise then Almond Milk on top (right) => some cracks around rim caused by glaze crawling perhaps :thumbsdown:
- Both cups are nice, especially the spotty one (left) :thumbsup:
- Grey plant pot with Turquoise => too heavy :unamused:
